Repository: YYCHEN2001/CAPcathode_Pred

File: dataset/carbon_202404_v3.csv (part 1 of 2)
Index,Cathode,O,N,B,S,P,SSA,PV,mic/mes,ID/IG,Elyte,Current collector,Active mass loading,PW,CD,Cs
14,N-3D-PCN,7.15,3.52,0,0,0,1546.1,0.575,14.558,1.029,2M ZnSO4,carbon cloth,1,1.6,0.1,85
15,BN-3D-PCN,8.12,3.79,3.66,0,0,1315.2,0.512,9.33,1.038,2M ZnSO4,carbon cloth,1,1.6,0.1,114
21,NPC,21.55,3.29,0,0,0,1140.8,0.86,0.157,0.82,1M Zn(CF3SO3)2,stainless-steel mesh,2.5,1.8,0.1,90.2
22,NPC,21.55,3.29,0,0,0,1140.8,0.86,0.157,0.82,1M Zn(CF3SO3)2,stainless-steel mesh,2.5,1.8,0.25,86.3
23,NPC,21.55,3.29,0,0,0,1140.8,0.86,0.157,0.82,1M Zn(CF3SO3)2,stainless-steel mesh,2.5,1.8,0.5,79.9
24,NPC,21.55,3.29,0,0,0,1140.8,0.86,0.157,0.82,1M Zn(CF3SO3)2,stainless-steel mesh,2.5,1.8,1,70.3
25,NPC,21.55,3.29,0,0,0,1140.8,0.86,0.157,0.82,1M Zn(CF3SO3)2,stainless-steel mesh,2.5,1.8,2,64.8
26,NPC,21.55,3.29,0,0,0,1140.8,0.86,0.157,0.82,1M Zn(CF3SO3)2,stainless-steel mesh,2.5,1.8,5,51.5
27,NPC,21.55,3.29,0,0,0,1140.8,0.86,0.157,0.82,1M Zn(CF3SO3)2,stainless-steel mesh,2.5,1.8,10,38.5
28,NPC,21.55,3.29,0,0,0,1140.8,0.86,0.157,0.82,1M Zn(CF3SO3)2,stainless-steel mesh,2.5,1.8,20,23.3
29,NSPC,17.66,3.01,0,1.12,0,508,0.34,0.099,0.86,1M Zn(CF3SO3)2,stainless-steel mesh,2.5,1.8,0.1,69.1
30,NSPC,17.66,3.01,0,1.12,0,508,0.34,0.099,0.86,1M Zn(CF3SO3)2,stainless-steel mesh,2.5,1.8,0.25,60.1
31,NSPC,17.66,3.01,0,1.12,0,508,0.34,0.099,0.86,1M Zn(CF3SO3)2,stainless-steel mesh,2.5,1.8,0.5,56.4
32,NSPC,17.66,3.01,0,1.12,0,508,0.34,0.099,0.86,1M Zn(CF3SO3)2,stainless-steel mesh,2.5,1.8,1,47.4
33,NSPC,17.66,3.01,0,1.12,0,508,0.34,0.099,0.86,1M Zn(CF3SO3)2,stainless-steel mesh,2.5,1.8,2,40.9
34,NSPC,17.66,3.01,0,1.12,0,508,0.34,0.099,0.86,1M Zn(CF3SO3)2,stainless-steel mesh,2.5,1.8,5,34.2
35,NSPC,17.66,3.01,0,1.12,0,508,0.34,0.099,0.86,1M Zn(CF3SO3)2,stainless-steel mesh,2.5,1.8,10,19.8
36,NSPC,17.66,3.01,0,1.12,0,508,0.34,0.099,0.86,1M Zn(CF3SO3)2,stainless-steel mesh,2.5,1.8,20,9.5
37,NSPCK,16.08,2.82,0,1.78,0,1384.7,0.97,0.17,0.89,1M Zn(CF3SO3)2,stainless-steel mesh,2.5,1.8,0.1,136.3
38,NSPCK,16.08,2.82,0,1.78,0,1384.7,0.97,0.17,0.89,1M Zn(CF3SO3)2,stainless-steel mesh,2.5,1.8,0.25,126.4
39,NSPCK,16.08,2.82,0,1.78,0,1384.7,0.97,0.17,0.89,1M Zn(CF3SO3)2,stainless-steel mesh,2.5,1.8,0.5,120.3
40,NSPCK,16.08,2.82,0,1.78,0,1384.7,0.97,0.17,0.89,1M Zn(CF3SO3)2,stainless-steel mesh,2.5,1.8,1,112.6
41,NSPCK,16.08,2.82,0,1.78,0,1384.7,0.97,0.17,0.89,1M Zn(CF3SO3)2,stainless-steel mesh,2.5,1.8,2,108.4
42,NSPCK,16.08,2.82,0,1.78,0,1384.7,0.97,0.17,0.89,1M Zn(CF3SO3)2,stainless-steel mesh,2.5,1.8,5,100.4
43,NSPCK,16.08,2.82,0,1.78,0,1384.7,0.97,0.17,0.89,1M Zn(CF3SO3)2,stainless-steel mesh,2.5,1.8,10,94.5
44,NSPCK,16.08,2.82,0,1.78,0,1384.7,0.97,0.17,0.89,1M Zn(CF3SO3)2,stainless-steel mesh,2.5,1.8,20,86.5
53,N-HPC,8.2,5.3,0,0,0,879,0.447,1.54,2.27,2M ZnSO4,stainless-steel foil,1,1.6,0.1,136.8
54,N-HPC,8.2,5.3,0,0,0,879,0.447,1.54,2.27,2M ZnSO4,stainless-steel foil,1,1.6,0.5,110.9
55,N-HPC,8.2,5.3,0,0,0,879,0.447,1.54,2.27,2M ZnSO4,stainless-steel foil,1,1.6,1,102.6
56,N-HPC,8.2,5.3,0,0,0,879,0.447,1.54,2.27,2M ZnSO4,stainless-steel foil,1,1.6,5,76.1
57,N-HPC,8.2,5.3,0,0,0,879,0.447,1.54,2.27,2M ZnSO4,stainless-steel foil,1,1.6,10,66.5
58,SS-0.7,5.68,1.49,0,0,0,1640.1,1.41,0.489,0.95,2M ZnSO4,Nickel foam,2,1.6,0.05,109.7
59,SS-0.7,5.68,1.49,0,0,0,1640.1,1.41,0.489,0.95,2M ZnSO4,Nickel foam,2,1.6,0.1,93.3
60,SS-0.7,5.68,1.49,0,0,0,1640.1,1.41,0.489,0.95,2M ZnSO4,Nickel foam,2,1.6,0.2,84.6
61,SS-0.7,5.68,1.49,0,0,0,1640.1,1.41,0.489,0.95,2M ZnSO4,Nickel foam,2,1.6,0.3,81
62,SS-0.7,5.68,1.49,0,0,0,1640.1,1.41,0.489,0.95,2M ZnSO4,Nickel foam,2,1.6,0.5,76.3
63,SS-0.7,5.68,1.49,0,0,0,1640.1,1.41,0.489,0.95,2M ZnSO4,Nickel foam,2,1.6,1,71.6
64,SS-0.7,5.68,1.49,0,0,0,1640.1,1.41,0.489,0.95,2M ZnSO4,Nickel foam,2,1.6,2,67.6
65,SS-0.7,5.68,1.49,0,0,0,1640.1,1.41,0.489,0.95,2M ZnSO4,Nickel foam,2,1.6,3,65.1
66,SS-0.7,5.68,1.49,0,0,0,1640.1,1.41,0.489,0.95,2M ZnSO4,Nickel foam,2,1.6,5,62.4
67,SS-0.7,5.68,1.49,0,0,0,1640.1,1.41,0.489,0.95,2M ZnSO4,Nickel foam,2,1.6,10,59.5
68,SS-0.7,5.68,1.49,0,0,0,1640.1,1.41,0.489,0.95,2M ZnSO4,Nickel foam,2,1.6,15,58.4
69,SS-0.7,5.68,1.49,0,0,0,1640.1,1.41,0.489,0.95,2M ZnSO4,Nickel foam,2,1.6,20,57.1
70,LPCS-600,11.5,6.7,0,0,0,642,1.03,0.17,0.964,1M ZnSO4,stainless-steel mesh,2,1.6,0.1,133.7
71,LPCS-600,11.5,6.7,0,0,0,642,1.03,0.17,0.964,1M ZnSO4,stainless-steel mesh,2,1.6,0.2,102.5
72,LPCS-600,11.5,6.7,0,0,0,642,1.03,0.17,0.964,1M ZnSO4,stainless-steel mesh,2,1.6,0.5,84.3
73,LPCS-600,11.5,6.7,0,0,0,642,1.03,0.17,0.964,1M ZnSO4,stainless-steel mesh,2,1.6,1,75
74,LPCS-600,11.5,6.7,0,0,0,642,1.03,0.17,0.964,1M ZnSO4,stainless-steel mesh,2,1.6,2,69.1
75,LPCS-600,11.5,6.7,0,0,0,642,1.03,0.17,0.964,1M ZnSO4,stainless-steel mesh,2,1.6,5,61.7
76,LPCS-600,11.5,6.7,0,0,0,642,1.03,0.17,0.964,1M ZnSO4,stainless-steel mesh,2,1.6,10,56.6
77,LPCS-600,11.5,6.7,0,0,0,642,1.03,0.17,0.964,1M ZnSO4,stainless-steel mesh,2,1.6,20,51.9
78,LPCS-600,11.5,6.7,0,0,0,642,1.03,0.17,0.964,1M ZnSO4,stainless-steel mesh,2,1.6,50,45.6
79,LPCS-600,11.5,6.7,0,0,0,642,1.03,0.17,0.964,1M ZnSO4,stainless-steel mesh,2,1.6,100,39.7
80,LPCS-600,11.5,6.7,0,0,0,642,1.03,0.17,0.964,1M ZnSO4,stainless-steel mesh,2,1.6,200,30.6
81,LPCS-700,14.9,3.1,0,0,0,620,0.86,0.178,0.962,1M ZnSO4,stainless-steel mesh,2,1.6,0.1,104.4
82,LPCS-700,14.9,3.1,0,0,0,620,0.86,0.178,0.962,1M ZnSO4,stainless-steel mesh,2,1.6,0.2,83
83,LPCS-700,14.9,3.1,0,0,0,620,0.86,0.178,0.962,1M ZnSO4,stainless-steel mesh,2,1.6,0.5,69.7
84,LPCS-700,14.9,3.1,0,0,0,620,0.86,0.178,0.962,1M ZnSO4,stainless-steel mesh,2,1.6,1,61.7
85,LPCS-700,14.9,3.1,0,0,0,620,0.86,0.178,0.962,1M ZnSO4,stainless-steel mesh,2,1.6,2,56
86,LPCS-700,14.9,3.1,0,0,0,620,0.86,0.178,0.962,1M ZnSO4,stainless-steel mesh,2,1.6,5,50.4
87,LPCS-700,14.9,3.1,0,0,0,620,0.86,0.178,0.962,1M ZnSO4,stainless-steel mesh,2,1.6,10,46.6
88,LPCS-700,14.9,3.1,0,0,0,620,0.86,0.178,0.962,1M ZnSO4,stainless-steel mesh,2,1.6,20,43.7
89,LPCS-700,14.9,3.1,0,0,0,620,0.86,0.178,0.962,1M ZnSO4,stainless-steel mesh,2,1.6,50,39.1
90,LPCS-700,14.9,3.1,0,0,0,620,0.86,0.178,0.962,1M ZnSO4,stainless-steel mesh,2,1.6,100,35.4
91,LPCS-700,14.9,3.1,0,0,0,620,0.86,0.178,0.962,1M ZnSO4,stainless-steel mesh,2,1.6,200,30.4
92,LPCS-800,11.2,4.2,0,0,0,697,0.83,0.277,0.958,1M ZnSO4,stainless-steel mesh,2,1.6,0.1,92.4
93,LPCS-800,11.2,4.2,0,0,0,697,0.83,0.277,0.958,1M ZnSO4,stainless-steel mesh,2,1.6,0.2,73.1
94,LPCS-800,11.2,4.2,0,0,0,697,0.83,0.277,0.958,1M ZnSO4,stainless-steel mesh,2,1.6,0.5,62.4
95,LPCS-800,11.2,4.2,0,0,0,697,0.83,0.277,0.958,1M ZnSO4,stainless-steel mesh,2,1.6,1,56
96,LPCS-800,11.2,4.2,0,0,0,697,0.83,0.277,0.958,1M ZnSO4,stainless-steel mesh,2,1.6,2,51.3
97,LPCS-800,11.2,4.2,0,0,0,697,0.83,0.277,0.958,1M ZnSO4,stainless-steel mesh,2,1.6,5,45.7
98,LPCS-800,11.2,4.2,0,0,0,697,0.83,0.277,0.958,1M ZnSO4,stainless-steel mesh,2,1.6,10,42.3
99,LPCS-800,11.2,4.2,0,0,0,697,0.83,0.277,0.958,1M ZnSO4,stainless-steel mesh,2,1.6,20,38.9
100,LPCS-800,11.2,4.2,0,0,0,697,0.83,0.277,0.958,1M ZnSO4,stainless-steel mesh,2,1.6,50,33.3
101,LPCS-800,11.2,4.2,0,0,0,697,0.83,0.277,0.958,1M ZnSO4,stainless-steel mesh,2,1.6,100,28.7
102,LPCS-800,11.2,4.2,0,0,0,697,0.83,0.277,0.958,1M ZnSO4,stainless-steel mesh,2,1.6,200,27.2
103,NPCN750,12.04,8.29,0,0,0,1530.9,0.96,0.627,0.86,1M Zn(CF3SO3)2,freestanding,2.4,1.6,0.1,204.7
104,NPCN750,12.04,8.29,0,0,0,1530.9,0.96,0.627,0.86,1M Zn(CF3SO3)2,freestanding,2.4,1.6,0.2,181.5
105,NPCN750,12.04,8.29,0,0,0,1530.9,0.96,0.627,0.86,1M Zn(CF3SO3)2,freestanding,2.4,1.6,0.5,165.9
106,NPCN750,12.04,8.29,0,0,0,1530.9,0.96,0.627,0.86,1M Zn(CF3SO3)2,freestanding,2.4,1.6,1,152.7
107,NPCN750,12.04,8.29,0,0,0,1530.9,0.96,0.627,0.86,1M Zn(CF3SO3)2,freestanding,2.4,1.6,2,141.1
108,NPCN750,12.04,8.29,0,0,0,1530.9,0.96,0.627,0.86,1M Zn(CF3SO3)2,freestanding,2.4,1.6,5,134.2
109,NPCN750,12.04,8.29,0,0,0,1530.9,0.96,0.627,0.86,1M Zn(CF3SO3)2,freestanding,2.4,1.6,10,128.6
117,SMC-700,20.61,3.95,0,0,0,544.8,0.26,4.783,0.96,2M ZnSO4,Titanium foil,2,1.8,0.1,134.5
118,SMC-700,20.61,3.95,0,0,0,544.8,0.26,4.783,0.96,2M ZnSO4,Titanium foil,2,1.8,0.2,110.2
119,SMC-700,20.61,3.95,0,0,0,544.8,0.26,4.783,0.96,2M ZnSO4,Titanium foil,2,1.8,0.4,93
120,SMC-700,20.61,3.95,0,0,0,544.8,0.26,4.783,0.96,2M ZnSO4,Titanium foil,2,1.8,0.5,86.7
121,SMC-700,20.61,3.95,0,0,0,544.8,0.26,4.783,0.96,2M ZnSO4,Titanium foil,2,1.8,1,72.9
122,SMC-700,20.61,3.95,0,0,0,544.8,0.26,4.783,0.96,2M ZnSO4,Titanium foil,2,1.8,2,57
123,SMC-700,20.61,3.95,0,0,0,544.8,0.26,4.783,0.96,2M ZnSO4,Titanium foil,2,1.8,3,48
124,SMC-700,20.61,3.95,0,0,0,544.8,0.26,4.783,0.96,2M ZnSO4,Titanium foil,2,1.8,4,41.5
125,SMC-800,18.15,3.51,0,0,0,648.2,0.32,4.516,1.01,2M ZnSO4,Titanium foil,2,1.8,0.1,156.5
126,SMC-800,18.15,3.51,0,0,0,648.2,0.32,4.516,1.01,2M ZnSO4,Titanium foil,2,1.8,0.2,132.3
127,SMC-800,18.15,3.51,0,0,0,648.2,0.32,4.516,1.01,2M ZnSO4,Titanium foil,2,1.8,0.3,111.6
128,SMC-800,18.15,3.51,0,0,0,648.2,0.32,4.516,1.01,2M ZnSO4,Titanium foil,2,1.8,0.4,105.4
129,SMC-800,18.15,3.51,0,0,0,648.2,0.32,4.516,1.01,2M ZnSO4,Titanium foil,2,1.8,0.5,98.5
130,SMC-800,18.15,3.51,0,0,0,648.2,0.32,4.516,1.01,2M ZnSO4,Titanium foil,2,1.8,1,86.8
131,SMC-800,18.15,3.51,0,0,0,648.2,0.32,4.516,1.01,2M ZnSO4,Titanium foil,2,1.8,2,70.5
132,SMC-800,18.15,3.51,0,0,0,648.2,0.32,4.516,1.01,2M ZnSO4,Titanium foil,2,1.8,3,59.2
133,SMC-800,18.15,3.51,0,0,0,648.2,0.32,4.516,1.01,2M ZnSO4,Titanium foil,2,1.8,4,51.8
134,SMC-900,15.17,1.8,0,0,0,225.2,0.1,6.714,1.08,2M ZnSO4,Titanium foil,2,1.8,0.1,84.5
135,SMC-900,15.17,1.8,0,0,0,225.2,0.1,6.714,1.08,2M ZnSO4,Titanium foil,2,1.8,0.2,63.4
136,SMC-900,15.17,1.8,0,0,0,225.2,0.1,6.714,1.08,2M ZnSO4,Titanium foil,2,1.8,0.4,50.7
137,SMC-900,15.17,1.8,0,0,0,225.2,0.1,6.714,1.08,2M ZnSO4,Titanium foil,2,1.8,0.5,45
138,SMC-900,15.17,1.8,0,0,0,225.2,0.1,6.714,1.08,2M ZnSO4,Titanium foil,2,1.8,1,34.5
139,SMC-900,15.17,1.8,0,0,0,225.2,0.1,6.714,1.08,2M ZnSO4,Titanium foil,2,1.8,2,24.5
140,SMC-900,15.17,1.8,0,0,0,225.2,0.1,6.714,1.08,2M ZnSO4,Titanium foil,2,1.8,3,19.7
141,SMC-900,15.17,1.8,0,0,0,225.2,0.1,6.714,1.08,2M ZnSO4,Titanium foil,2,1.8,4,17
142,CSAC,11.92,0,0,0,0,2228,1.07,1.488,1.5,1M ZnSO4,stainless-steel foil,2,1.75,0.2,153
143,CSAC,11.92,0,0,0,0,2228,1.07,1.488,1.5,1M ZnSO4,stainless-steel foil,2,1.75,0.5,125
144,CSAC,11.92,0,0,0,0,2228,1.07,1.488,1.5,1M ZnSO4,stainless-steel foil,2,1.75,1,110
145,CSAC,11.92,0,0,0,0,2228,1.07,1.488,1.5,1M ZnSO4,stainless-steel foil,2,1.75,2,98
146,CSAC,11.92,0,0,0,0,2228,1.07,1.488,1.5,1M ZnSO4,stainless-steel foil,2,1.75,5,84
147,CSAC,11.92,0,0,0,0,2228,1.07,1.488,1.5,1M ZnSO4,stainless-steel foil,2,1.75,10,75
148,N-CNC,5.5,2.53,0,0,0,947,0.54,1,0.855,1M ZnSO4,stainless-steel foil,,1.6,0.5,117.9
149,N-CNC,5.5,2.53,0,0,0,947,0.54,1,0.855,1M ZnSO4,stainless-steel foil,,1.6,20,71
150,P-CNC,3.67,0,0,0,2.71,1175,0.71,1.367,0.858,1M ZnSO4,stainless-steel foil,,1.6,0.5,136.2
151,P-CNC,3.67,0,0,0,2.71,1175,0.71,1.367,0.858,1M ZnSO4,stainless-steel foil,,1.6,20,75.9
152,NP-CNC,10.41,2.37,0,0,2.1,899,0.52,0.576,0.856,1M ZnSO4,stainless-steel foil,,1.6,0.5,165.9
153,NP-CNC,10.41,2.37,0,0,2.1,899,0.52,0.576,0.856,1M ZnSO4,stainless-steel foil,,1.6,20,110.9
177,AL-KNPC-700,9.64,3.44,0,0,0,1624,0.918,1.878,0.999,1M ZnSO4,stainless-steel mesh,2,1.6,0.1,119.9
178,AL-KNPC-700,9.64,3.44,0,0,0,1624,0.918,1.878,0.999,1M ZnSO4,stainless-steel mesh,2,1.6,0.2,108.3
179,AL-KNPC-700,9.64,3.44,0,0,0,1624,0.918,1.878,0.999,1M ZnSO4,stainless-steel mesh,2,1.6,0.5,100.2
180,AL-KNPC-700,9.64,3.44,0,0,0,1624,0.918,1.878,0.999,1M ZnSO4,stainless-steel mesh,2,1.6,1,94.6
181,AL-KNPC-700,9.64,3.44,0,0,0,1624,0.918,1.878,0.999,1M ZnSO4,stainless-steel mesh,2,1.6,2,90.4
182,AL-KNPC-700,9.64,3.44,0,0,0,1624,0.918,1.878,0.999,1M ZnSO4,stainless-steel mesh,2,1.6,5,84.8
183,AL-KNPC-700,9.64,3.44,0,0,0,1624,0.918,1.878,0.999,1M ZnSO4,stainless-steel mesh,2,1.6,20,81.1
184,AL-KNPC-800,8.42,1.64,0,0,0,1949,1.133,0.845,0.917,1M ZnSO4,stainless-steel mesh,2,1.6,0.1,159.9
185,AL-KNPC-800,8.42,1.64,0,0,0,1949,1.133,0.845,0.917,1M ZnSO4,stainless-steel mesh,2,1.6,0.2,139.2
191,AL-KNPC-900,5.52,0.89,0,0,0,2276,1.331,0.265,0.872,1M ZnSO4,stainless-steel mesh,2,1.6,0.1,114.2
192,AL-KNPC-900,5.52,0.89,0,0,0,2276,1.331,0.265,0.872,1M ZnSO4,stainless-steel mesh,2,1.6,0.2,104.8
193,AL-KNPC-900,5.52,0.89,0,0,0,2276,1.331,0.265,0.872,1M ZnSO4,stainless-steel mesh,2,1.6,0.5,95.6
194,AL-KNPC-900,5.52,0.89,0,0,0,2276,1.331,0.265,0.872,1M ZnSO4,stainless-steel mesh,2,1.6,1,90
195,AL-KNPC-900,5.52,0.89,0,0,0,2276,1.331,0.265,0.872,1M ZnSO4,stainless-steel mesh,2,1.6,2,86.8
196,AL-KNPC-900,5.52,0.89,0,0,0,2276,1.331,0.265,0.872,1M ZnSO4,stainless-steel mesh,2,1.6,5,82.4
197,AL-KNPC-900,5.52,0.89,0,0,0,2276,1.331,0.265,0.872,1M ZnSO4,stainless-steel mesh,2,1.6,20,78.5
198,PCNF-3,7.71,0,0,0,0,500,0.315,1.645,0.97,1M ZnSO4,stainless-steel mesh,1.2,1.6,0.5,48.3
199,PCNF-3,7.71,0,0,0,0,500,0.315,1.645,0.97,1M ZnSO4,stainless-steel mesh,1.2,1.6,1,43.4
200,PCNF-3,7.71,0,0,0,0,500,0.315,1.645,0.97,1M ZnSO4,stainless-steel mesh,1.2,1.6,2,38.9
201,PCNF-3,7.71,0,0,0,0,500,0.315,1.645,0.97,1M ZnSO4,stainless-steel mesh,1.2,1.6,3,36.5
202,PCNF-3,7.71,0,0,0,0,500,0.315,1.645,0.97,1M ZnSO4,stainless-steel mesh,1.2,1.6,4,34.8
203,PCNF-3,7.71,0,0,0,0,500,0.315,1.645,0.97,1M ZnSO4,stainless-steel mesh,1.2,1.6,5,33.2
204,PCNF-3,7.71,0,0,0,0,500,0.315,1.645,0.97,1M ZnSO4,stainless-steel mesh,1.2,1.6,7,30.2
205,PCNF-3,7.71,0,0,0,0,500,0.315,1.645,0.97,1M ZnSO4,stainless-steel mesh,1.2,1.6,10,26.7
206,PCNF-3,7.71,0,0,0,0,500,0.315,1.645,0.97,1M ZnSO4,stainless-steel mesh,1.2,1.6,15,24.7
207,PCNF-3,7.71,0,0,0,0,500,0.315,1.645,0.97,1M ZnSO4,stainless-steel mesh,1.2,1.6,20,21.6
208,PCNF-4,8.06,0,0,0,0,1020,0.721,1.36,1.1,1M ZnSO4,stainless-steel mesh,1.2,1.6,0.5,177.7
209,PCNF-4,8.06,0,0,0,0,1020,0.721,1.36,1.1,1M ZnSO4,stainless-steel mesh,1.2,1.6,1,148.5
210,PCNF-4,8.06,0,0,0,0,1020,0.721,1.36,1.1,1M ZnSO4,stainless-steel mesh,1.2,1.6,2,135.5
211,PCNF-4,8.06,0,0,0,0,1020,0.721,1.36,1.1,1M ZnSO4,stainless-steel mesh,1.2,1.6,3,127.9
212,PCNF-4,8.06,0,0,0,0,1020,0.721,1.36,1.1,1M ZnSO4,stainless-steel mesh,1.2,1.6,4,122.1
213,PCNF-4,8.06,0,0,0,0,1020,0.721,1.36,1.1,1M ZnSO4,stainless-steel mesh,1.2,1.6,5,117
214,PCNF-4,8.06,0,0,0,0,1020,0.721,1.36,1.1,1M ZnSO4,stainless-steel mesh,1.2,1.6,7,107.5
215,PCNF-4,8.06,0,0,0,0,1020,0.721,1.36,1.1,1M ZnSO4,stainless-steel mesh,1.2,1.6,10,102.9
216,PCNF-4,8.06,0,0,0,0,1020,0.721,1.36,1.1,1M ZnSO4,stainless-steel mesh,1.2,1.6,15,91.3
217,PCNF-4,8.06,0,0,0,0,1020,0.721,1.36,1.1,1M ZnSO4,stainless-steel mesh,1.2,1.6,20,85.5
218,PCNF-5,9.3,0,0,0,0,950,0.784,1.143,1.18,1M ZnSO4,stainless-steel mesh,1.2,1.6,0.5,108.2
219,PCNF-5,9.3,0,0,0,0,950,0.784,1.143,1.18,1M ZnSO4,stainless-steel mesh,1.2,1.6,1,96.6
220,PCNF-5,9.3,0,0,0,0,950,0.784,1.143,1.18,1M ZnSO4,stainless-steel mesh,1.2,1.6,2,86.9
221,PCNF-5,9.3,0,0,0,0,950,0.784,1.143,1.18,1M ZnSO4,stainless-steel mesh,1.2,1.6,3,82
222,PCNF-5,9.3,0,0,0,0,950,0.784,1.143,1.18,1M ZnSO4,stainless-steel mesh,1.2,1.6,4,78.7
223,PCNF-5,9.3,0,0,0,0,950,0.784,1.143,1.18,1M ZnSO4,stainless-steel mesh,1.2,1.6,5,75.2
224,PCNF-5,9.3,0,0,0,0,950,0.784,1.143,1.18,1M ZnSO4,stainless-steel mesh,1.2,1.6,7,72
225,PCNF-5,9.3,0,0,0,0,950,0.784,1.143,1.18,1M ZnSO4,stainless-steel mesh,1.2,1.6,10,67.1
226,PCNF-5,9.3,0,0,0,0,950,0.784,1.143,1.18,1M ZnSO4,stainless-steel mesh,1.2,1.6,15,60.5
227,PCNF-5,9.3,0,0,0,0,950,0.784,1.143,1.18,1M ZnSO4,stainless-steel mesh,1.2,1.6,20,57
237,MSHPC1.5-800,6.99,1.59,0,0,0,2465.9,1.29,1.115,0.912,2M ZnSO4,nickel foam,2,1.8,0.05,108.5
238,MSHPC1.5-800,6.99,1.59,0,0,0,2465.9,1.29,1.115,0.912,2M ZnSO4,nickel foam,2,1.8,0.1,85.9
239,MSHPC1.5-800,6.99,1.59,0,0,0,2465.9,1.29,1.115,0.912,2M ZnSO4,nickel foam,2,1.8,0.2,73.1
240,MSHPC1.5-800,6.99,1.59,0,0,0,2465.9,1.29,1.115,0.912,2M ZnSO4,nickel foam,2,1.8,0.3,68.7
241,MSHPC1.5-800,6.99,1.59,0,0,0,2465.9,1.29,1.115,0.912,2M ZnSO4,nickel foam,2,1.8,0.5,65
242,MSHPC1.5-800,6.99,1.59,0,0,0,2465.9,1.29,1.115,0.912,2M ZnSO4,nickel foam,2,1.8,1,60.8
243,MSHPC1.5-800,6.99,1.59,0,0,0,2465.9,1.29,1.115,0.912,2M ZnSO4,nickel foam,2,1.8,2,55.3
244,MSHPC1.5-800,6.99,1.59,0,0,0,2465.9,1.29,1.115,0.912,2M ZnSO4,nickel foam,2,1.8,3,52.7
245,MSHPC1.5-800,6.99,1.59,0,0,0,2465.9,1.29,1.115,0.912,2M ZnSO4,nickel foam,2,1.8,5,49.2
246,MSHPC1.5-800,6.99,1.59,0,0,0,2465.9,1.29,1.115,0.912,2M ZnSO4,nickel foam,2,1.8,10,44.5
247,MSHPC1.5-800,6.99,1.59,0,0,0,2465.9,1.29,1.115,0.912,2M ZnSO4,nickel foam,2,1.8,15,41.6
248,MSHPC1.5-800,6.99,1.59,0,0,0,2465.9,1.29,1.115,0.912,2M ZnSO4,nickel foam,2,1.8,20,41.6
249,CBPC,7.87,1.93,0,4,0,3082,1.42,1.152,1.72,2M ZnSO4,stainless-steel mesh,,1.6,0.2,142.7
250,CBPC,7.87,1.93,0,4,0,3082,1.42,1.152,1.72,2M ZnSO4,stainless-steel mesh,,1.6,0.5,125
251,CBPC,7.87,1.93,0,4,0,3082,1.42,1.152,1.72,2M ZnSO4,stainless-steel mesh,,1.6,1,109.6
252,CBPC,7.87,1.93,0,4,0,3082,1.42,1.152,1.72,2M ZnSO4,stainless-steel mesh,,1.6,2,97.2
253,CBPC,7.87,1.93,0,4,0,3082,1.42,1.152,1.72,2M ZnSO4,stainless-steel mesh,,1.6,3,89.9
254,CBPC,7.87,1.93,0,4,0,3082,1.42,1.152,1.72,2M ZnSO4,stainless-steel mesh,,1.6,5,82.7
255,NTC,3.9,9.7,0,0,0,844,0.41,3.419,0.99,1M ZnSO4,freestanding,1,2,0.1,189.4
256,NTC,3.9,9.7,0,0,0,844,0.41,3.419,0.99,1M ZnSO4,freestanding,1,2,0.2,154.5
257,NTC,3.9,9.7,0,0,0,844,0.41,3.419,0.99,1M ZnSO4,freestanding,1,2,0.5,131.5
258,NTC,3.9,9.7,0,0,0,844,0.41,3.419,0.99,1M ZnSO4,freestanding,1,2,1,130.4
259,NTC,3.9,9.7,0,0,0,844,0.41,3.419,0.99,1M ZnSO4,freestanding,1,2,2,117.9
260,NTC,3.9,9.7,0,0,0,844,0.41,3.419,0.99,1M ZnSO4,freestanding,1,2,3,112.3
261,NTC,3.9,9.7,0,0,0,844,0.41,3.419,0.99,1M ZnSO4,freestanding,1,2,4,107.7
262,NTC,3.9,9.7,0,0,0,844,0.41,3.419,0.99,1M ZnSO4,freestanding,1,2,5,104.9
263,NTC,3.9,9.7,0,0,0,844,0.41,3.419,0.99,1M ZnSO4,freestanding,1,2,7,102.2
264,NTC,3.9,9.7,0,0,0,844,0.41,3.419,0.99,1M ZnSO4,freestanding,1,2,10,100.3
281,MEHC-1,4.81,1.09,0,0,0,972.4,1.67,0.21,0.82,2M ZnSO4,stainless-steel mesh,2.5,1.6,0.2,104.9
282,MEHC-1,4.81,1.09,0,0,0,972.4,1.67,0.21,0.82,2M ZnSO4,stainless-steel mesh,2.5,1.6,0.5,91
283,MEHC-1,4.81,1.09,0,0,0,972.4,1.67,0.21,0.82,2M ZnSO4,stainless-steel mesh,2.5,1.6,1,84.9
284,MEHC-1,4.81,1.09,0,0,0,972.4,1.67,0.21,0.82,2M ZnSO4,stainless-steel mesh,2.5,1.6,2,78.2
285,MEHC-1,4.81,1.09,0,0,0,972.4,1.67,0.21,0.82,2M ZnSO4,stainless-steel mesh,2.5,1.6,3,74.2
286,MEHC-1,4.81,1.09,0,0,0,972.4,1.67,0.21,0.82,2M ZnSO4,stainless-steel mesh,2.5,1.6,4,70.8
287,MEHC-1,4.81,1.09,0,0,0,972.4,1.67,0.21,0.82,2M ZnSO4,stainless-steel mesh,2.5,1.6,5,68.5
288,MEHC-1,4.81,1.09,0,0,0,972.4,1.67,0.21,0.82,2M ZnSO4,stainless-steel mesh,2.5,1.6,10,60.3
289,MEHC-1,4.81,1.09,0,0,0,972.4,1.67,0.21,0.82,2M ZnSO4,stainless-steel mesh,2.5,1.6,15,56.5
290,MEHC-1,4.81,1.09,0,0,0,972.4,1.67,0.21,0.82,2M ZnSO4,stainless-steel mesh,2.5,1.6,20,52.1
291,MEHC-1,4.81,1.09,0,0,0,972.4,1.67,0.21,0.82,2M ZnSO4,stainless-steel mesh,2.5,1.6,30,44.8
292,MEHC-3,4.89,1.74,0,0,0,1666.8,2.42,0.136,0.88,2M ZnSO4,stainless-steel mesh,2.5,1.6,0.2,132.9
293,MEHC-3,4.89,1.74,0,0,0,1666.8,2.42,0.136,0.88,2M ZnSO4,stainless-steel mesh,2.5,1.6,0.5,114.4
294,MEHC-3,4.89,1.74,0,0,0,1666.8,2.42,0.136,0.88,2M ZnSO4,stainless-steel mesh,2.5,1.6,1,108.9
295,MEHC-3,4.89,1.74,0,0,0,1666.8,2.42,0.136,0.88,2M ZnSO4,stainless-steel mesh,2.5,1.6,2,99.4
296,MEHC-3,4.89,1.74,0,0,0,1666.8,2.42,0.136,0.88,2M ZnSO4,stainless-steel mesh,2.5,1.6,3,95.6
297,MEHC-3,4.89,1.74,0,0,0,1666.8,2.42,0.136,0.88,2M ZnSO4,stainless-steel mesh,2.5,1.6,4,91.1
298,MEHC-3,4.89,1.74,0,0,0,1666.8,2.42,0.136,0.88,2M ZnSO4,stainless-steel mesh,2.5,1.6,5,89.9
299,MEHC-3,4.89,1.74,0,0,0,1666.8,2.42,0.136,0.88,2M ZnSO4,stainless-steel mesh,2.5,1.6,10,83.3
300,MEHC-3,4.89,1.74,0,0,0,1666.8,2.42,0.136,0.88,2M ZnSO4,stainless-steel mesh,2.5,1.6,15,80.8
301,MEHC-3,4.89,1.74,0,0,0,1666.8,2.42,0.136,0.88,2M ZnSO4,stainless-steel mesh,2.5,1.6,20,76.6
302,MEHC-3,4.89,1.74,0,0,0,1666.8,2.42,0.136,0.88,2M ZnSO4,stainless-steel mesh,2.5,1.6,30,73.3
303,MEHC-3,4.89,1.74,0,0,0,1666.8,2.42,0.136,0.88,2M ZnSO4,stainless-steel mesh,2.5,1.6,40,68.8
304,MEHC-3,4.89,1.74,0,0,0,1666.8,2.42,0.136,0.88,2M ZnSO4,stainless-steel mesh,2.5,1.6,50,65.2
305,MEHC-5,6.42,2.75,0,0,0,1301.6,3.04,0.074,0.92,2M ZnSO4,stainless-steel mesh,2.5,1.6,0.2,67.8
306,MEHC-5,6.42,2.75,0,0,0,1301.6,3.04,0.074,0.92,2M ZnSO4,stainless-steel mesh,2.5,1.6,0.5,59.8
307,MEHC-5,6.42,2.75,0,0,0,1301.6,3.04,0.074,0.92,2M ZnSO4,stainless-steel mesh,2.5,1.6,1,56.8
308,MEHC-5,6.42,2.75,0,0,0,1301.6,3.04,0.074,0.92,2M ZnSO4,stainless-steel mesh,2.5,1.6,2,53.2
309,MEHC-5,6.42,2.75,0,0,0,1301.6,3.04,0.074,0.92,2M ZnSO4,stainless-steel mesh,2.5,1.6,3,51.7
310,MEHC-5,6.42,2.75,0,0,0,1301.6,3.04,0.074,0.92,2M ZnSO4,stainless-steel mesh,2.5,1.6,4,49.9
311,MEHC-5,6.42,2.75,0,0,0,1301.6,3.04,0.074,0.92,2M ZnSO4,stainless-steel mesh,2.5,1.6,5,49.2
312,MEHC-5,6.42,2.75,0,0,0,1301.6,3.04,0.074,0.92,2M ZnSO4,stainless-steel mesh,2.5,1.6,10,45.5
313,MEHC-5,6.42,2.75,0,0,0,1301.6,3.04,0.074,0.92,2M ZnSO4,stainless-steel mesh,2.5,1.6,15,43.7
314,MEHC-5,6.42,2.75,0,0,0,1301.6,3.04,0.074,0.92,2M ZnSO4,stainless-steel mesh,2.5,1.6,20,41.1
315,MEHC-5,6.42,2.75,0,0,0,1301.6,3.04,0.074,0.92,2M ZnSO4,stainless-steel mesh,2.5,1.6,30,37.4
337,C-0.6,11.57,0,0,0,0,2085.1,1.72,0.194,0.86,2M ZnSO4,freestanding,2,1.6,0.05,181.7
338,C-0.6,11.57,0,0,0,0,2085.1,1.72,0.194,0.86,2M ZnSO4,freestanding,2,1.6,0.1,132.7
339,C-0.6,11.57,0,0,0,0,2085.1,1.72,0.194,0.86,2M ZnSO4,freestanding,2,1.6,0.2,116.9
340,C-0.6,11.57,0,0,0,0,2085.1,1.72,0.194,0.86,2M ZnSO4,freestanding,2,1.6,0.3,106.1
341,C-0.6,11.57,0,0,0,0,2085.1,1.72,0.194,0.86,2M ZnSO4,freestanding,2,1.6,0.5,98.3
342,C-0.6,11.57,0,0,0,0,2085.1,1.72,0.194,0.86,2M ZnSO4,freestanding,2,1.6,1,91.1
343,C-0.6,11.57,0,0,0,0,2085.1,1.72,0.194,0.86,2M ZnSO4,freestanding,2,1.6,2,84.9
344,C-0.6,11.57,0,0,0,0,2085.1,1.72,0.194,0.86,2M ZnSO4,freestanding,2,1.6,3,81.9
345,C-0.6,11.57,0,0,0,0,2085.1,1.72,0.194,0.86,2M ZnSO4,freestanding,2,1.6,5,78.2
346,C-0.6,11.57,0,0,0,0,2085.1,1.72,0.194,0.86,2M ZnSO4,freestanding,2,1.6,10,73.5
347,C-0.6,11.57,0,0,0,0,2085.1,1.72,0.194,0.86,2M ZnSO4,freestanding,2,1.6,15,68.9
348,C-0.6,11.57,0,0,0,0,2085.1,1.72,0.194,0.86,2M ZnSO4,freestanding,2,1.6,20,66.7
360,CK,4.77,0,0,0,0,1644,0.96,1.33,1.06,1M ZnSO4,freestanding,1.77,1.6,0.1,52.9
361,CK,4.77,0,0,0,0,1644,0.96,1.33,1.06,1M ZnSO4,freestanding,1.77,1.6,0.2,48.7
362,CK,4.77,0,0,0,0,1644,0.96,1.33,1.06,1M ZnSO4,freestanding,1.77,1.6,0.5,43.8
363,CK,4.77,0,0,0,0,1644,0.96,1.33,1.06,1M ZnSO4,freestanding,1.77,1.6,1,40
364,CK,4.77,0,0,0,0,1644,0.96,1.33,1.06,1M ZnSO4,freestanding,1.77,1.6,2,36.5
365,CK,4.77,0,0,0,0,1644,0.96,1.33,1.06,1M ZnSO4,freestanding,1.77,1.6,5,31.4
366,CK,4.77,0,0,0,0,1644,0.96,1.33,1.06,1M ZnSO4,freestanding,1.77,1.6,10,26.9
367,CK,4.77,0,0,0,0,1644,0.96,1.33,1.06,1M ZnSO4,freestanding,1.77,1.6,20,21.4
368,CNPK,4.43,2.62,0,0,2.14,2038,1.29,0.497,1.12,1M ZnSO4,freestanding,1.77,1.6,0.1,103.2
369,CNPK,4.43,2.62,0,0,2.14,2038,1.29,0.497,1.12,1M ZnSO4,freestanding,1.77,1.6,0.2,93.7
370,CNPK,4.43,2.62,0,0,2.14,2038,1.29,0.497,1.12,1M ZnSO4,freestanding,1.77,1.6,0.5,85.3
371,CNPK,4.43,2.62,0,0,2.14,2038,1.29,0.497,1.12,1M ZnSO4,freestanding,1.77,1.6,1,80.3
372,CNPK,4.43,2.62,0,0,2.14,2038,1.29,0.497,1.12,1M ZnSO4,freestanding,1.77,1.6,2,74.7
373,CNPK,4.43,2.62,0,0,2.14,2038,1.29,0.497,1.12,1M ZnSO4,freestanding,1.77,1.6,5,68.2
374,CNPK,4.43,2.62,0,0,2.14,2038,1.29,0.497,1.12,1M ZnSO4,freestanding,1.77,1.6,10,61
375,CNPK,4.43,2.62,0,0,2.14,2038,1.29,0.497,1.12,1M ZnSO4,freestanding,1.77,1.6,20,52.8
376,A-CBp,7.94,0,0,0,0,761.6,0.91,1.224,0.98,2M ZnSO4,Titanium foil,1.2,1.6,0.1,42.8
377,AB-CBp,3,0,2.19,0,0,614.3,0.926,0.947,1.01,2M ZnSO4,Titanium foil,1.2,1.6,0.1,83.2
397,NOPC,9.1,3.1,0,0,0,1055,0.95,0.583,1.06,2M ZnSO4,stainless-steel mesh,1,1.7,0.1,230
398,NOPC,9.1,3.1,0,0,0,1055,0.95,0.583,1.06,2M ZnSO4,stainless-steel mesh,1,1.7,0.2,165
399,NOPC,9.1,3.1,0,0,0,1055,0.95,0.583,1.06,2M ZnSO4,stainless-steel mesh,1,1.7,0.5,150
400,NOPC,9.1,3.1,0,0,0,1055,0.95,0.583,1.06,2M ZnSO4,stainless-steel mesh,1,1.7,1,137
401,NOPC,9.1,3.1,0,0,0,1055,0.95,0.583,1.06,2M ZnSO4,stainless-steel mesh,1,1.7,2,127
402,NOPC,9.1,3.1,0,0,0,1055,0.95,0.583,1.06,2M ZnSO4,stainless-steel mesh,1,1.7,5,122
403,NOPC,9.1,3.1,0,0,0,1055,0.95,0.583,1.06,2M ZnSO4,stainless-steel mesh,1,1.7,10,118
404,SLCS,11.79,1.98,0,0.24,0,1613.9,0.93,11.4,0.98,1M Zn(CF3SO3)2,stainless-steel mesh,10,1.8,1,233
405,SLCS,11.79,1.98,0,0.24,0,1613.9,0.93,11.4,0.98,1M Zn(CF3SO3)2,stainless-steel mesh,10,1.8,2,212
406,SLCS,11.79,1.98,0,0.24,0,1613.9,0.93,11.4,0.98,1M Zn(CF3SO3)2,stainless-steel mesh,10,1.8,5,180.5
407,SLCS,11.79,1.98,0,0.24,0,1613.9,0.93,11.4,0.98,1M Zn(CF3SO3)2,stainless-steel mesh,10,1.8,10,152.5
408,SLCS,11.79,1.98,0,0.24,0,1613.9,0.93,11.4,0.98,1M Zn(CF3SO3)2,stainless-steel mesh,10,1.8,20,124
409,SLCS,11.79,1.98,0,0.24,0,1613.9,0.93,11.4,0.98,1M Zn(CF3SO3)2,stainless-steel mesh,10,1.8,50,83
412,PGCN,6.1,7.2,0,0,0,1843,1.1,0.447,1.01,2M ZnSO4,stainless-steel mesh,1,1.6,0.5,181
413,PGCN,6.1,7.2,0,0,0,1843,1.1,0.447,1.01,2M ZnSO4,stainless-steel mesh,1,1.6,1,153.3
414,PGCN,6.1,7.2,0,0,0,1843,1.1,0.447,1.01,2M ZnSO4,stainless-steel mesh,1,1.6,2,137.2
415,PGCN,6.1,7.2,0,0,0,1843,1.1,0.447,1.01,2M ZnSO4,stainless-steel mesh,1,1.6,3,130.2
416,PGCN,6.1,7.2,0,0,0,1843,1.1,0.447,1.01,2M ZnSO4,stainless-steel mesh,1,1.6,5,121.7
417,PGCN,6.1,7.2,0,0,0,1843,1.1,0.447,1.01,2M ZnSO4,stainless-steel mesh,1,1.6,10,110.4
418,PGCN,6.1,7.2,0,0,0,1843,1.1,0.447,1.01,2M ZnSO4,stainless-steel mesh,1,1.6,15,104
419,GCN,4.2,6.3,0,0,0,543,0.9,0.125,0.99,2M ZnSO4,stainless-steel mesh,1,1.6,0.5,110
420,GCN,4.2,6.3,0,0,0,543,0.9,0.125,0.99,2M ZnSO4,stainless-steel mesh,1,1.6,1,97.8
421,GCN,4.2,6.3,0,0,0,543,0.9,0.125,0.99,2M ZnSO4,stainless-steel mesh,1,1.6,2,89.8
422,GCN,4.2,6.3,0,0,0,543,0.9,0.125,0.99,2M ZnSO4,stainless-steel mesh,1,1.6,3,84.9
423,GCN,4.2,6.3,0,0,0,543,0.9,0.125,0.99,2M ZnSO4,stainless-steel mesh,1,1.6,5,78.4
424,GCN,4.2,6.3,0,0,0,543,0.9,0.125,0.99,2M ZnSO4,stainless-steel mesh,1,1.6,10,67.2
425,GCN,4.2,6.3,0,0,0,543,0.9,0.125,0.99,2M ZnSO4,stainless-steel mesh,1,1.6,15,58.2
426,PCN,10.8,5.7,0,0,0,1454,0.83,0.122,1.05,2M ZnSO4,stainless-steel mesh,1,1.6,0.5,98
427,PCN,10.8,5.7,0,0,0,1454,0.83,0.122,1.05,2M ZnSO4,stainless-steel mesh,1,1.6,1,81.7
428,PCN,10.8,5.7,0,0,0,1454,0.83,0.122,1.05,2M ZnSO4,stainless-steel mesh,1,1.6,2,72.2
429,PCN,10.8,5.7,0,0,0,1454,0.83,0.122,1.05,2M ZnSO4,stainless-steel mesh,1,1.6,3,67
430,PCN,10.8,5.7,0,0,0,1454,0.83,0.122,1.05,2M ZnSO4,stainless-steel mesh,1,1.6,5,60.7
431,PCN,10.8,5.7,0,0,0,1454,0.83,0.122,1.05,2M ZnSO4,stainless-steel mesh,1,1.6,10,50.9
432,PCN,10.8,5.7,0,0,0,1454,0.83,0.122,1.05,2M ZnSO4,stainless-steel mesh,1,1.6,15,45.1
439,LHPC-700,11.18,2.79,0,0.77,0,599.3,0.276,2.366,0.81,1M ZnSO4,stainless steel,,1.6,0.1,79.4
440,LHPC-700,11.18,2.79,0,0.77,0,599.3,0.276,2.366,0.81,1M ZnSO4,stainless steel,,1.6,0.2,70.3
441,LHPC-700,11.18,2.79,0,0.77,0,599.3,0.276,2.366,0.81,1M ZnSO4,stainless steel,,1.6,0.5,59.8
442,LHPC-700,11.18,2.79,0,0.77,0,599.3,0.276,2.366,0.81,1M ZnSO4,stainless steel,,1.6,1,50.8
443,LHPC-700,11.18,2.79,0,0.77,0,599.3,0.276,2.366,0.81,1M ZnSO4,stainless steel,,1.6,2,41.6
444,LHPC-700,11.18,2.79,0,0.77,0,599.3,0.276,2.366,0.81,1M ZnSO4,stainless steel,,1.6,5,28.8
445,LHPC-700,11.18,2.79,0,0.77,0,599.3,0.276,2.366,0.81,1M ZnSO4,stainless steel,,1.6,10,22.9
474,TB-DA-25,9.33,6.25,0,0,0,1021,1.07,1.89,0.84,3M Zn(CF3SO3)2,stainless-steel mesh,10,1.8,0.2,122.3
475,TB-DA-25,9.33,6.25,0,0,0,1021,1.07,1.89,0.84,3M Zn(CF3SO3)2,stainless-steel mesh,10,1.8,0.5,108.1
476,TB-DA-25,9.33,6.25,0,0,0,1021,1.07,1.89,0.84,3M Zn(CF3SO3)2,stainless-steel mesh,10,1.8,1,103.8
477,TB-DA-25,9.33,6.25,0,0,0,1021,1.07,1.89,0.84,3M Zn(CF3SO3)2,stainless-steel mesh,10,1.8,2,94.2
478,TB-DA-25,9.33,6.25,0,0,0,1021,1.07,1.89,0.84,3M Zn(CF3SO3)2,stainless-steel mesh,10,1.8,5,85.6
479,TB-DA-25,9.33,6.25,0,0,0,1021,1.07,1.89,0.84,3M Zn(CF3SO3)2,stainless-steel mesh,10,1.8,10,76
480,TB-DA-25,9.33,6.25,0,0,0,1021,1.07,1.89,0.84,3M Zn(CF3SO3)2,stainless-steel mesh,10,1.8,20,59.1
481,TB-DA-50,8,8.12,0,0,0,1685,1.2,0.508,0.85,3M Zn(CF3SO3)2,stainless-steel mesh,10,1.8,0.2,153.8
482,TB-DA-50,8,8.12,0,0,0,1685,1.2,0.508,0.85,3M Zn(CF3SO3)2,stainless-steel mesh,10,1.8,0.5,146.9
483,TB-DA-50,8,8.12,0,0,0,1685,1.2,0.508,0.85,3M Zn(CF3SO3)2,stainless-steel mesh,10,1.8,1,127.3
484,TB-DA-50,8,8.12,0,0,0,1685,1.2,0.508,0.85,3M Zn(CF3SO3)2,stainless-steel mesh,10,1.8,2,117
485,TB-DA-50,8,8.12,0,0,0,1685,1.2,0.508,0.85,3M Zn(CF3SO3)2,stainless-steel mesh,10,1.8,5,108.7
486,TB-DA-50,8,8.12,0,0,0,1685,1.2,0.508,0.85,3M Zn(CF3SO3)2,stainless-steel mesh,10,1.8,10,95.5
487,TB-DA-50,8,8.12,0,0,0,1685,1.2,0.508,0.85,3M Zn(CF3SO3)2,stainless-steel mesh,10,1.8,20,82.3
488,TB-DA-80,9.75,7.83,0,0,0,2370,2.18,0.319,0.85,3M Zn(CF3SO3)2,stainless-steel mesh,10,1.8,0.2,250
489,TB-DA-80,9.75,7.83,0,0,0,2370,2.18,0.319,0.85,3M Zn(CF3SO3)2,stainless-steel mesh,10,1.8,0.5,217.5
490,TB-DA-80,9.75,7.83,0,0,0,2370,2.18,0.319,0.85,3M Zn(CF3SO3)2,stainless-steel mesh,10,1.8,1,184.3
491,TB-DA-80,9.75,7.83,0,0,0,2370,2.18,0.319,0.85,3M Zn(CF3SO3)2,stainless-steel mesh,10,1.8,2,163.5
492,TB-DA-80,9.75,7.83,0,0,0,2370,2.18,0.319,0.85,3M Zn(CF3SO3)2,stainless-steel mesh,10,1.8,5,156.8
493,TB-DA-80,9.75,7.83,0,0,0,2370,2.18,0.319,0.85,3M Zn(CF3SO3)2,stainless-steel mesh,10,1.8,10,151.9
494,TB-DA-80,9.75,7.83,0,0,0,2370,2.18,0.319,0.85,3M Zn(CF3SO3)2,stainless-steel mesh,10,1.8,20,149.2
497,N-PC,4.41,12.14,0,0,0,494,0.27,1.7,3.1,2M ZnSO4,stainless steel,1,1.6,0.2,138.5
498,N-PC,4.41,12.14,0,0,0,494,0.27,1.7,3.1,2M ZnSO4,stainless steel,1,1.6,0.5,112.9
499,N-PC,4.41,12.14,0,0,0,494,0.27,1.7,3.1,2M ZnSO4,stainless steel,1,1.6,1,98.1
500,N-PC,4.41,12.14,0,0,0,494,0.27,1.7,3.1,2M ZnSO4,stainless steel,1,1.6,2,89.3
501,N-PC,4.41,12.14,0,0,0,494,0.27,1.7,3.1,2M ZnSO4,stainless steel,1,1.6,5,77.6
502,N-PC,4.41,12.14,0,0,0,494,0.27,1.7,3.1,2M ZnSO4,stainless steel,1,1.6,10,69
503,N-PC,4.41,12.14,0,0,0,494,0.27,1.7,3.1,2M ZnSO4,stainless steel,1,1.6,20,61.8
504,N-PC,4.41,12.14,0,0,0,494,0.27,1.7,3.1,2M ZnSO4,stainless steel,1,1.6,40,48.7
505,N-PC,4.41,12.14,0,0,0,494,0.27,1.7,3.1,2M ZnSO4,stainless steel,1,1.6,60,38.7
506,N-PC,4.41,12.14,0,0,0,494,0.27,1.7,3.1,2M ZnSO4,stainless steel,1,1.6,80,28.8
507,N-HOPC,5.51,5.19,0,0,0,642,0.58,0.184,3.5,2M ZnSO4,stainless steel,1,1.6,0.2,149.9
508,N-HOPC,5.51,5.19,0,0,0,642,0.58,0.184,3.5,2M ZnSO4,stainless steel,1,1.6,0.5,128.2
509,N-HOPC,5.51,5.19,0,0,0,642,0.58,0.184,3.5,2M ZnSO4,stainless steel,1,1.6,1,112.4
510,N-HOPC,5.51,5.19,0,0,0,642,0.58,0.184,3.5,2M ZnSO4,stainless steel,1,1.6,2,102.5
511,N-HOPC,5.51,5.19,0,0,0,642,0.58,0.184,3.5,2M ZnSO4,stainless steel,1,1.6,5,90.9
512,N-HOPC,5.51,5.19,0,0,0,642,0.58,0.184,3.5,2M ZnSO4,stainless steel,1,1.6,10,83.2
513,N-HOPC,5.51,5.19,0,0,0,642,0.58,0.184,3.5,2M ZnSO4,stainless steel,1,1.6,20,73.8
514,N-HOPC,5.51,5.19,0,0,0,642,0.58,0.184,3.5,2M ZnSO4,stainless steel,1,1.6,40,63.3
515,N-HOPC,5.51,5.19,0,0,0,642,0.58,0.184,3.5,2M ZnSO4,stainless steel,1,1.6,60,55.4
516,N-HOPC,5.51,5.19,0,0,0,642,0.58,0.184,3.5,2M ZnSO4,stainless steel,1,1.6,80,46.9
517,PN-HOPC,11.74,6.67,0,0,4.7,1702,1.29,0.675,4.4,2M ZnSO4,stainless steel,1,1.6,0.2,212
518,PN-HOPC,11.74,6.67,0,0,4.7,1702,1.29,0.675,4.4,2M ZnSO4,stainless steel,1,1.6,0.5,189.9
519,PN-HOPC,11.74,6.67,0,0,4.7,1702,1.29,0.675,4.4,2M ZnSO4,stainless steel,1,1.6,1,171.8
520,PN-HOPC,11.74,6.67,0,0,4.7,1702,1.29,0.675,4.4,2M ZnSO4,stainless steel,1,1.6,2,155.1
521,PN-HOPC,11.74,6.67,0,0,4.7,1702,1.29,0.675,4.4,2M ZnSO4,stainless steel,1,1.6,5,145.9
522,PN-HOPC,11.74,6.67,0,0,4.7,1702,1.29,0.675,4.4,2M ZnSO4,stainless steel,1,1.6,10,134.2
523,PN-HOPC,11.74,6.67,0,0,4.7,1702,1.29,0.675,4.4,2M ZnSO4,stainless steel,1,1.6,20,126.2
524,PN-HOPC,11.74,6.67,0,0,4.7,1702,1.29,0.675,4.4,2M ZnSO4,stainless steel,1,1.6,40,114
525,PN-HOPC,11.74,6.67,0,0,4.7,1702,1.29,0.675,4.4,2M ZnSO4,stainless steel,1,1.6,60,104.4
526,PN-HOPC,11.74,6.67,0,0,4.7,1702,1.29,0.675,4.4,2M ZnSO4,stainless steel,1,1.6,80,93.4
532,YP-50F,7.41,0.53,0,0,0,1398.2,0.79,2.038,0.7,1M ZnSO4,stainless steel,1,1.6,0.2,94.6
533,YP-50F,7.41,0.53,0,0,0,1398.2,0.79,2.038,0.7,1M ZnSO4,stainless steel,1,1.6,0.5,84
534,YP-50F,7.41,0.53,0,0,0,1398.2,0.79,2.038,0.7,1M ZnSO4,stainless steel,1,1.6,0.8,80.3
535,YP-50F,7.41,0.53,0,0,0,1398.2,0.79,2.038,0.7,1M ZnSO4,stainless steel,1,1.6,1,77.9
536,YP-50F,7.41,0.53,0,0,0,1398.2,0.79,2.038,0.7,1M ZnSO4,stainless steel,1,1.6,2,75
537,YP-50F,7.41,0.53,0,0,0,1398.2,0.79,2.038,0.7,1M ZnSO4,stainless steel,1,1.6,5,71.3
538,YP-50F,7.41,0.53,0,0,0,1398.2,0.79,2.038,0.7,1M ZnSO4,stainless steel,1,1.6,8,67.5
539,YP-50F,7.41,0.53,0,0,0,1398.2,0.79,2.038,0.7,1M ZnSO4,stainless steel,1,1.6,10,65.7
540,C-750,6.75,2.16,1.16,0,0,2363.2,1.33,0.663,0.79,1M ZnSO4,stainless steel,1,1.6,0.2,135.3
541,C-750,6.75,2.16,1.16,0,0,2363.2,1.33,0.663,0.79,1M ZnSO4,stainless steel,1,1.6,0.5,110.1
542,C-750,6.75,2.16,1.16,0,0,2363.2,1.33,0.663,0.79,1M ZnSO4,stainless steel,1,1.6,0.8,102.2
543,C-750,6.75,2.16,1.16,0,0,2363.2,1.33,0.663,0.79,1M ZnSO4,stainless steel,1,1.6,1,99.2
544,C-750,6.75,2.16,1.16,0,0,2363.2,1.33,0.663,0.79,1M ZnSO4,stainless steel,1,1.6,2,92.6
545,C-750,6.75,2.16,1.16,0,0,2363.2,1.33,0.663,0.79,1M ZnSO4,stainless steel,1,1.6,5,86.7
546,C-750,6.75,2.16,1.16,0,0,2363.2,1.33,0.663,0.79,1M ZnSO4,stainless steel,1,1.6,8,83.9
547,C-750,6.75,2.16,1.16,0,0,2363.2,1.33,0.663,0.79,1M ZnSO4,stainless steel,1,1.6,10,82
548,LC-650,10.36,3.74,1.11,0,0,804,0.53,1.944,0.75,1M ZnSO4,stainless steel,1,1.6,0.2,144.6
549,LC-650,10.36,3.74,1.11,0,0,804,0.53,1.944,0.75,1M ZnSO4,stainless steel,1,1.6,0.5,122.9
550,LC-650,10.36,3.74,1.11,0,0,804,0.53,1.944,0.75,1M ZnSO4,stainless steel,1,1.6,0.8,112.8
551,LC-650,10.36,3.74,1.11,0,0,804,0.53,1.944,0.75,1M ZnSO4,stainless steel,1,1.6,1,107.1
552,LC-650,10.36,3.74,1.11,0,0,804,0.53,1.944,0.75,1M ZnSO4,stainless steel,1,1.6,2,96.7
553,LC-650,10.36,3.74,1.11,0,0,804,0.53,1.944,0.75,1M ZnSO4,stainless steel,1,1.6,5,85.6
554,LC-650,10.36,3.74,1.11,0,0,804,0.53,1.944,0.75,1M ZnSO4,stainless steel,1,1.6,8,77.1
555,LC-650,10.36,3.74,1.11,0,0,804,0.53,1.944,0.75,1M ZnSO4,stainless steel,1,1.6,10,73.1
556,LC-750,6.89,1.57,1.05,0,0,1678.4,1.04,1.08,0.82,1M ZnSO4,stainless steel,1,1.6,0.2,185.3
557,LC-750,6.89,1.57,1.05,0,0,1678.4,1.04,1.08,0.82,1M ZnSO4,stainless steel,1,1.6,0.5,134.8
558,LC-750,6.89,1.57,1.05,0,0,1678.4,1.04,1.08,0.82,1M ZnSO4,stainless steel,1,1.6,0.8,125
559,LC-750,6.89,1.57,1.05,0,0,1678.4,1.04,1.08,0.82,1M ZnSO4,stainless steel,1,1.6,1,119.7
560,LC-750,6.89,1.57,1.05,0,0,1678.4,1.04,1.08,0.82,1M ZnSO4,stainless steel,1,1.6,2,111.3
561,LC-750,6.89,1.57,1.05,0,0,1678.4,1.04,1.08,0.82,1M ZnSO4,stainless steel,1,1.6,5,101.5
562,LC-750,6.89,1.57,1.05,0,0,1678.4,1.04,1.08,0.82,1M ZnSO4,stainless steel,1,1.6,8,98.6
563,LC-750,6.89,1.57,1.05,0,0,1678.4,1.04,1.08,0.82,1M ZnSO4,stainless steel,1,1.6,10,95.2
564,LC-850,5.49,2.86,1.36,0,0,1590.5,1.32,0.065,0.71,1M ZnSO4,stainless steel,1,1.6,0.2,84
565,LC-850,5.49,2.86,1.36,0,0,1590.5,1.32,0.065,0.71,1M ZnSO4,stainless steel,1,1.6,0.5,69.1
566,LC-850,5.49,2.86,1.36,0,0,1590.5,1.32,0.065,0.71,1M ZnSO4,stainless steel,1,1.6,0.8,64.9
567,LC-850,5.49,2.86,1.36,0,0,1590.5,1.32,0.065,0.71,1M ZnSO4,stainless steel,1,1.6,1,63
568,LC-850,5.49,2.86,1.36,0,0,1590.5,1.32,0.065,0.71,1M ZnSO4,stainless steel,1,1.6,2,58.8
569,LC-850,5.49,2.86,1.36,0,0,1590.5,1.32,0.065,0.71,1M ZnSO4,stainless steel,1,1.6,5,56.9
570,LC-850,5.49,2.86,1.36,0,0,1590.5,1.32,0.065,0.71,1M ZnSO4,stainless steel,1,1.6,8,55.1
571,LC-850,5.49,2.86,1.36,0,0,1590.5,1.32,0.065,0.71,1M ZnSO4,stainless steel,1,1.6,10,53.2
572,SSCR,3.37,0,0,0,0,3252.6,3.428,0.11,1.02,1M Zn(CF3SO3)2,stainless-steel mesh,1,1.6,0.3,98.2
573,SSCR,3.37,0,0,0,0,3252.6,3.428,0.11,1.02,1M Zn(CF3SO3)2,stainless-steel mesh,1,1.6,0.5,94.2
574,SSCR,3.37,0,0,0,0,3252.6,3.428,0.11,1.02,1M Zn(CF3SO3)2,stainless-steel mesh,1,1.6,1,89.5
575,SSCR,3.37,0,0,0,0,3252.6,3.428,0.11,1.02,1M Zn(CF3SO3)2,stainless-steel mesh,1,1.6,3,80.1
576,SSCR,3.37,0,0,0,0,3252.6,3.428,0.11,1.02,1M Zn(CF3SO3)2,stainless-steel mesh,1,1.6,5,76.2
577,SSCR,3.37,0,0,0,0,3252.6,3.428,0.11,1.02,1M Zn(CF3SO3)2,stainless-steel mesh,1,1.6,8,73
578,SSCR,3.37,0,0,0,0,3252.6,3.428,0.11,1.02,1M Zn(CF3SO3)2,stainless-steel mesh,1,1.6,10,67.9
579,SSCR,3.37,0,0,0,0,3252.6,3.428,0.11,1.02,1M Zn(CF3SO3)2,stainless-steel mesh,1,1.6,20,61.2
580,SSCR,3.37,0,0,0,0,3252.6,3.428,0.11,1.02,1M Zn(CF3SO3)2,stainless-steel mesh,1,1.6,30,56.4
581,SSNCR-700,2.75,0.95,0,0,0,1687.1,1.75,0.101,1.11,1M Zn(CF3SO3)2,stainless-steel mesh,1,1.6,0.3,111.6
582,SSNCR-700,2.75,0.95,0,0,0,1687.1,1.75,0.101,1.11,1M Zn(CF3SO3)2,stainless-steel mesh,1,1.6,0.5,105.1
583,SSNCR-700,2.75,0.95,0,0,0,1687.1,1.75,0.101,1.11,1M Zn(CF3SO3)2,stainless-steel mesh,1,1.6,1,102
584,SSNCR-700,2.75,0.95,0,0,0,1687.1,1.75,0.101,1.11,1M Zn(CF3SO3)2,stainless-steel mesh,1,1.6,3,96.6
585,SSNCR-700,2.75,0.95,0,0,0,1687.1,1.75,0.101,1.11,1M Zn(CF3SO3)2,stainless-steel mesh,1,1.6,5,92.4
586,SSNCR-700,2.75,0.95,0,0,0,1687.1,1.75,0.101,1.11,1M Zn(CF3SO3)2,stainless-steel mesh,1,1.6,8,90
587,SSNCR-700,2.75,0.95,0,0,0,1687.1,1.75,0.101,1.11,1M Zn(CF3SO3)2,stainless-steel mesh,1,1.6,10,88.5
588,SSNCR-700,2.75,0.95,0,0,0,1687.1,1.75,0.101,1.11,1M Zn(CF3SO3)2,stainless-steel mesh,1,1.6,20,79.9
589,SSNCR-700,2.75,0.95,0,0,0,1687.1,1.75,0.101,1.11,1M Zn(CF3SO3)2,stainless-steel mesh,1,1.6,30,72.4
590,SSNCR-800,1.91,2.99,0,0,0,2330.9,2.756,0.105,1.24,1M Zn(CF3SO3)2,stainless-steel mesh,1,1.6,0.3,125.3
591,SSNCR-800,1.91,2.99,0,0,0,2330.9,2.756,0.105,1.24,1M Zn(CF3SO3)2,stainless-steel mesh,1,1.6,0.5,117.3
592,SSNCR-800,1.91,2.99,0,0,0,2330.9,2.756,0.105,1.24,1M Zn(CF3SO3)2,stainless-steel mesh,1,1.6,1,115.3
593,SSNCR-800,1.91,2.99,0,0,0,2330.9,2.756,0.105,1.24,1M Zn(CF3SO3)2,stainless-steel mesh,1,1.6,3,105.9
594,SSNCR-800,1.91,2.99,0,0,0,2330.9,2.756,0.105,1.24,1M Zn(CF3SO3)2,stainless-steel mesh,1,1.6,5,99.8
595,SSNCR-800,1.91,2.99,0,0,0,2330.9,2.756,0.105,1.24,1M Zn(CF3SO3)2,stainless-steel mesh,1,1.6,8,97.5
596,SSNCR-800,1.91,2.99,0,0,0,2330.9,2.756,0.105,1.24,1M Zn(CF3SO3)2,stainless-steel mesh,1,1.6,10,94.5
597,SSNCR-800,1.91,2.99,0,0,0,2330.9,2.756,0.105,1.24,1M Zn(CF3SO3)2,stainless-steel mesh,1,1.6,20,88.9
598,SSNCR-800,1.91,2.99,0,0,0,2330.9,2.756,0.105,1.24,1M Zn(CF3SO3)2,stainless-steel mesh,1,1.6,30,83.1
599,SSNCR-900,1.9,1.3,0,0,0,1317.4,1.384,0.126,1.05,1M Zn(CF3SO3)2,stainless-steel mesh,1,1.6,0.3,107.6
600,SSNCR-900,1.9,1.3,0,0,0,1317.4,1.384,0.126,1.05,1M Zn(CF3SO3)2,stainless-steel mesh,1,1.6,0.5,103
601,SSNCR-900,1.9,1.3,0,0,0,1317.4,1.384,0.126,1.05,1M Zn(CF3SO3)2,stainless-steel mesh,1,1.6,1,99.7
602,SSNCR-900,1.9,1.3,0,0,0,1317.4,1.384,0.126,1.05,1M Zn(CF3SO3)2,stainless-steel mesh,1,1.6,3,91.6
603,SSNCR-900,1.9,1.3,0,0,0,1317.4,1.384,0.126,1.05,1M Zn(CF3SO3)2,stainless-steel mesh,1,1.6,5,88.7
604,SSNCR-900,1.9,1.3,0,0,0,1317.4,1.384,0.126,1.05,1M Zn(CF3SO3)2,stainless-steel mesh,1,1.6,8,82.4
605,SSNCR-900,1.9,1.3,0,0,0,1317.4,1.384,0.126,1.05,1M Zn(CF3SO3)2,stainless-steel mesh,1,1.6,10,79.6
606,SSNCR-900,1.9,1.3,0,0,0,1317.4,1.384,0.126,1.05,1M Zn(CF3SO3)2,stainless-steel mesh,1,1.6,20,71.9
607,SSNCR-900,1.9,1.3,0,0,0,1317.4,1.384,0.126,1.05,1M Zn(CF3SO3)2,stainless-steel mesh,1,1.6,30,63.1
608,LK,9.92,0,0,0,0,1667.3,1.23,1.14,1.1,2M ZnSO4,stainless-steel mesh,,1.6,0.5,101.2
609,LK,9.92,0,0,0,0,1667.3,1.23,1.14,1.1,2M ZnSO4,stainless-steel mesh,,1.6,1,92.4
610,LK,9.92,0,0,0,0,1667.3,1.23,1.14,1.1,2M ZnSO4,stainless-steel mesh,,1.6,2,84.3
611,LK,9.92,0,0,0,0,1667.3,1.23,1.14,1.1,2M ZnSO4,stainless-steel mesh,,1.6,3,79.8
612,LK,9.92,0,0,0,0,1667.3,1.23,1.14,1.1,2M ZnSO4,stainless-steel mesh,,1.6,4,77.2
613,LK,9.92,0,0,0,0,1667.3,1.23,1.14,1.1,2M ZnSO4,stainless-steel mesh,,1.6,5,75.8
614,LK,9.92,0,0,0,0,1667.3,1.23,1.14,1.1,2M ZnSO4,stainless-steel mesh,,1.6,10,68.2
615,LK,9.92,0,0,0,0,1667.3,1.23,1.14,1.1,2M ZnSO4,stainless-steel mesh,,1.6,20,61
616,LKS,9.53,0,0,2.59,0,1886.8,1.23,1.278,1.13,2M ZnSO4,stainless-steel mesh,,1.6,0.5,113.3
